Repository: Andresfierro231/Trident_flowloop_notes_obsidian

# Trident FlowLoop notes

Writer, literature and research-note collaboration for Trident. Git is the
primary synchronization route. The HPC initiative retains current research
direction and project/evidence authority; see [agent instructions](AGENTS.md)
and [HPC context](HPC_CONTEXT.md).

- Begin with [the project map](PROJECT_MAP.md), [notes status](STATUS.md) and [research home](X.Chat/README.md), then the relevant handoff.
- Read [Git workflow and local-machine cutover](GIT_WORKFLOW.md) before editing.
- Original subject notes and attachments retain their paths and source identity.
- [Initial intake provenance](SOURCE_INTAKE.json) records the Box source and hashes.

Remote: `git@github.com:Andresfierro231/Trident_flowloop_notes_obsidian.git`.
The original Box folder was copied, not deleted or modified. Changes remaining
only on Box/local Obsidian after the intake require deliberate Git reconciliation.

- November 3 local reconciliation: X.Chat/05_handoffs/2026-11-03_03_notes_git_sync.md. Active local notes live in the outside-Box Git checkout, exposed at the original vault route by a local alias; original Box snapshot preserved.

File: 1. Setup and Geometry/1.2.2 Steel Pipe Properties.md


SS 316L - From [NRC](https://www.nrc.gov/docs/ML0910/ML091000354.pdf?utm_source=chatgpt.com)
- Density: 7980 Kg/m^3
- 
![[Pasted image 20260918162121.png|400]]
~~rho = 8066.715 - 0.398373\*T (Kg/m^3)~~
~~c_p = 279.256 + 0.732165 \* T - 4.59146E-4 \* T^2 (J/kg-k)~~
**k = 9.248 + 1.571E-2 \*T**

Moose: (T in Kelvin)
~~k = -7.301E-6 \* T^2 + 0.02716 \* T+6.308~~
**c_p ​ =0.1816 \* T +428.46**
**ρ = −4.454E−5 \* T^2 − 0.4297 \* T + 8089.4**
25\*C to 1300\*C

- Suggested you use: 
	- **k = 9.248 + 1.571E-2 \*T**
	- **c_p ​ =0.1816 \* T +428.46**
	- **ρ = −4.454E−5 \* T^2 − 0.4297 \* T + 8089.4**
	- [[316L_correlations_vs_NRC.pdf]] [[316L_correlations_vs_NRC (1).pdf]]
		

![[Pasted image 20260921122948.png]]

https://tsapps.nist.gov/publication/get_pdf.cfm?pub_id=928362&utm_source=chatgpt.com
